Repository: cihologramas/pyoptools

# pyOpTools

**pyOpTools** is an open-source Python and Cython library for simulating optical systems using 3D non-sequential ray tracing, component modeling, and wavefront calculations.

Originally developed by the technological development team at [Combustión Ingenieros S.A.S.](http://www.cihologramas.com) and [Colombian Imaging Technologies S.A.S.](http://www.citech.com.co).

---

## Features

- **3D Ray Tracing**: Fast 3D non-sequential ray tracing with Eigen-accelerated coordinate transformations and intersection solvers.
- **Optical Component Library**: Spherical lenses, aspheric lenses, prisms, mirrors, apertures, stops, detectors, and compound optical systems.
- **Vendor Catalogs**: Built-in access to commercial optics catalogs (Thorlabs, Edmund Optics).
- **Wavefront Propagation & Diffraction**: Rayleigh-Sommerfeld, Angular Spectrum, and Fractional Fourier Transform methods.
- **Interactive Visualization**: 3D interactive system visualization in JupyterLab and Marimo using Plotly and WebGL.

---

### Using uv (Recommended)

```bash

# Add to an existing uv project:
uv add pyoptools

### Using pip

```bash
pip install pyoptools
```

---

## Quickstart

Here is a simple example showing how to build an optical system with a spherical lens and trace a ray:

```python
from pyoptools.raytrace.comp_lib import SphericalLens
from pyoptools.raytrace.ray import Ray
from pyoptools.raytrace.system import System

# 1. Define optical components
lens = SphericalLens(
    radius=25.0,
    thickness=5.0,
    curvature_s1=1.0 / 100.0,
    curvature_s2=-1.0 / 100.0,
    material=1.5168,
)

# 2. Assemble the optical system
system = System(complist=[(lens, (0, 0, 50), (0, 0, 0))], n=1.0)

# 3. Define an incident ray and propagate
ray = Ray(origin=(0, 10, 0), direction=(0, 0, 1), wavelength=0.589)
system.ray_add(ray)
system.propagate()

# 4. Inspect traced ray and component hits
final_rays = ray.get_final_rays()
print("Final ray direction:", final_rays[0].direction)
print("Impacts on lens:", len(lens.hit_list))
```

---

## Documentation

Comprehensive documentation, tutorials, and API reference are available at:
**[https://pyoptools.readthedocs.io/](https://pyoptools.readthedocs.io/)**

---

File: pyoptools/raytrace/mat_lib/data/inorganic/ZnS/Amotchkina.yml
# this file is part of refractiveindex.info database
# refractiveindex.info database is in the public domain
# copyright and related rights waived via CC0 1.0

REFERENCES: "T. Amotchkina, M. Trubetskov, D. Hahner, V. Pervak, Characterization of e-beam evaporated Ge, YbF<sub>3</sub>, ZnS, and LaF<sub>3</sub> thin films for laser-oriented coatings, <a href=\"https://doi.org/10.1364/AO.59.000A40\"><i>Appl. Opt.</i> <b>59</b>, A40-A47 (2020)</a> (Data kindly provided by Tatiana Amotchkina [<a href=\"https://refractiveindex.info/download/data/2020/Amotchkina/ZnS_nk.xlsx\">data</a>] [<a href=\"https://refractiveindex.info/download/data/2020/Amotchkina/Summary_for_RefractiveIndexINFO.pdf\">description</a>])"
COMMENTS: "1.008 µm ZnS film deposited on 3 mm thick Ge substrate by e-beam evaporation at 120 °C substrate temperature."
DATA:
  - type: formula 2
    wavelength_range: 0.4 14
    coefficients: 0.010356 3.619092 0.02345364 0.508130 0.099946 2.219955 1148.729
  - type: tabulated k
    data: |
        0.40 1.92E-03
        0.41 1.80E-03
        0.42 1.68E-03
        0.43 1.57E-03
        0.44 1.47E-03
        0.45 1.37E-03
        0.46 1.28E-03
        0.47 1.20E-03
        0.48 1.12E-03
        0.49 1.05E-03
        0.50 9.80E-04
        0.51 9.16E-04
        0.52 8.56E-04
        0.53 8.00E-04
        0.54 7.48E-04
        0.55 6.99E-04
        0.56 6.54E-04
        0.57 6.11E-04
        0.58 5.71E-04
        0.59 5.34E-04
        0.60 4.99E-04
        0.61 4.66E-04
        0.62 4.36E-04
        0.63 4.08E-04
        0.64 3.81E-04
        0.65 3.56E-04
        0.66 3.33E-04
        0.67 3.11E-04
        0.68 2.91E-04
        0.69 2.72E-04
        0.70 2.54E-04
        0.71 2.38E-04
        0.72 2.22E-04
        0.73 2.08E-04
        0.74 1.94E-04
        0.75 1.81E-04
        0.76 1.70E-04
        0.77 1.59E-04
        0.78 1.48E-04
        0.79 1.39E-04
        0.80 1.30E-04
        0.81 1.21E-04
        0.82 1.13E-04
        0.83 1.06E-04
        0.84 9.89E-05
        0.85 9.24E-05
        0.86 8.64E-05
        0.87 8.08E-05
        0.88 7.55E-05
        0.89 7.06E-05
        0.90 6.60E-05
        0.91 6.17E-05
        0.92 5.77E-05
        0.93 5.39E-05
        0.94 5.04E-05
        0.95 4.71E-05
        0.96 4.40E-05
        0.97 4.12E-05
        0.98 3.85E-05
        0.99 3.60E-05
        1.00 0.00E+00
SPECS:
    n_absolute: false
    wavelength_vacuum: false
    substrate: Ge
    film_thickness: 1.008 µm

File: pyoptools/raytrace/mat_lib/data/inorganic/ZnS/Debenham.yml
# this file is part of refractiveindex.info database
# refractiveindex.info database is in the public domain
# copyright and related rights waived via CC0 1.0

REFERENCES: "1) M. Debenham. Refractive indices of zinc sulfide in the 0.405-13-µm wavelength range, <a href=\"https://doi.org/10.1364/AO.23.002238\"><i>Appl. Opt.</i>, <b>23</b>, 2238-2239 (1984)</a><br>2) C. A. Klein. Room-temperature dispersion equations for cubic zinc sulfide, <a href=\"https://doi.org/10.1364/AO.25.001873\"><i>Appl. Opt.</i> <b>25</b>, 1873-1875 (1986)</a><br>*Ref. 2 provides a modified Sellmeier equation based on data from Ref. 1"
COMMENTS: "Cubic ZnS, 20 °C"
DATA:
  - type: formula 4
    wavelength_range: 0.405 13
    coefficients: 8.393 0.14383 0 0.2421 2 4430.99 0 36.71 2

File: pyoptools/raytrace/mat_lib/data/inorganic/ZnS/Ozaki.yml
# this file is part of refractiveindex.info database
# refractiveindex.info database is in the public domain
# copyright and related rights waived via CC0 1.0

REFERENCES: "S. Ozaki and S. Adachi. Optical constants of cubic ZnS, <a href=\"https://doi.org/10.1143/JJAP.32.5008\"><i>Jpn. J. Appl. Phys.</i> <b>32</b>, 5008-5013 (1993)</a><br>[<a href=\"https://github.com/polyanskiy/refractiveindex.info-scripts/blob/master/scripts/Ozaki%201993%20-%20ZnS.py\">Calculation script (Python)</a>]"
COMMENTS: "Fit of author's experimental data to a simplified model of the interband transitions (MDF). Room Temperature."
DATA:
  - type: tabulated nk
    data: |
        2.2140e-01 3.0789e+00 1.6840e+00
        2.2175e-01 3.0893e+00 1.6649e+00
        2.2210e-01 3.0990e+00 1.6457e+00
        2.2245e-01 3.1082e+00 1.6265e+00
        2.2280e-01 3.1168e+00 1.6072e+00
        2.2316e-01 3.1247e+00 1.5880e+00
        2.2351e-01 3.1321e+00 1.5688e+00
        2.2387e-01 3.1390e+00 1.5496e+00
        2.2422e-01 3.1453e+00 1.5305e+00
        2.2458e-01 3.1510e+00 1.5115e+00
        2.2494e-01 3.1563e+00 1.4926e+00
        2.2530e-01 3.1610e+00 1.4739e+00
        2.2566e-01 3.1652e+00 1.4553e+00
        2.2603e-01 3.1690e+00 1.4369e+00
        2.2639e-01 3.1722e+00 1.4186e+00
        2.2676e-01 3.1751e+00 1.4006e+00
        2.2712e-01 3.1775e+00 1.3827e+00
        2.2749e-01 3.1795e+00 1.3651e+00
        2.2786e-01 3.1811e+00 1.3476e+00
        2.2823e-01 3.1824e+00 1.3304e+00
        2.2860e-01 3.1832e+00 1.3135e+00
        2.2897e-01 3.1838e+00 1.2968e+00
        2.2935e-01 3.1840e+00 1.2803e+00
        2.2972e-01 3.1839e+00 1.2641e+00
        2.3010e-01 3.1835e+00 1.2482e+00
        2.3047e-01 3.1828e+00 1.2325e+00
        2.3085e-01 3.1819e+00 1.2171e+00
        2.3123e-01 3.1807e+00 1.2020e+00
        2.3161e-01 3.1792e+00 1.1871e+00
        2.3199e-01 3.1776e+00 1.1725e+00
        2.3238e-01 3.1757e+00 1.1582e+00
        2.3276e-01 3.1736e+00 1.1441e+00
        2.3315e-01 3.1714e+00 1.1303e+00
        2.3354e-01 3.1689e+00 1.1168e+00
        2.3392e-01 3.1663e+00 1.1035e+00
        2.3431e-01 3.1636e+00 1.0905e+00
        2.3470e-01 3.1607e+00 1.0777e+00
        2.3510e-01 3.1577e+00 1.0652e+00
        2.3549e-01 3.1546e+00 1.0530e+00
        2.3589e-01 3.1513e+00 1.0410e+00
        2.3628e-01 3.1480e+00 1.0292e+00
        2.3668e-01 3.1445e+00 1.0177e+00
        2.3708e-01 3.1410e+00 1.0064e+00
        2.3748e-01 3.1374e+00 9.9540e-01
        2.3788e-01 3.1337e+00 9.8459e-01
        2.3828e-01 3.1300e+00 9.7401e-01
        2.3869e-01 3.1262e+00 9.6366e-01
        2.3909e-01 3.1224e+00 9.5352e-01
        2.3950e-01 3.1185e+00 9.4359e-01
        2.3991e-01 3.1145e+00 9.3387e-01
        2.4032e-01 3.1106e+00 9.2436e-01
        2.4073e-01 3.1066e+00 9.1505e-01
        2.4114e-01 3.1026e+00 9.0594e-01
        2.4156e-01 3.0985e+00 8.9702e-01
        2.4197e-01 3.0945e+00 8.8828e-01
        2.4239e-01 3.0904e+00 8.7973e-01
        2.4281e-01 3.0864e+00 8.7136e-01
        2.4323e-01 3.0823e+00 8.6316e-01
        2.4365e-01 3.0782e+00 8.5514e-01
        2.4407e-01 3.0742e+00 8.4728e-01
        2.4450e-01 3.0701e+00 8.3958e-01
        2.4493e-01 3.0660e+00 8.3205e-01
        2.4535e-01 3.0620e+00 8.2466e-01
        2.4578e-01 3.0580e+00 8.1743e-01
        2.4621e-01 3.0540e+00 8.1035e-01
        2.4664e-01 3.0500e+00 8.0341e-01
        2.4708e-01 3.0460e+00 7.9661e-01
        2.4751e-01 3.0421e+00 7.8994e-01
        2.4795e-01 3.0382e+00 7.8341e-01
        2.4839e-01 3.0343e+00 7.7701e-01
        2.4883e-01 3.0304e+00 7.7073e-01
        2.4927e-01 3.0266e+00 7.6457e-01
        2.4971e-01 3.0227e+00 7.5854e-01
        2.5015e-01 3.0190e+00 7.5262e-01
        2.5060e-01 3.0152e+00 7.4681e-01
        2.5105e-01 3.0115e+00 7.4111e-01
        2.5150e-01 3.0078e+00 7.3552e-01
        2.5195e-01 3.0042e+00 7.3003e-01
        2.5240e-01 3.0006e+00 7.2464e-01
        2.5285e-01 2.9970e+00 7.1935e-01
        2.5331e-01 2.9935e+00 7.1415e-01
        2.5377e-01 2.9900e+00 7.0905e-01
        2.5422e-01 2.9866e+00 7.0403e-01
        2.5469e-01 2.9831e+00 6.9911e-01
        2.5515e-01 2.9798e+00 6.9427e-01
        2.5561e-01 2.9764e+00 6.8951e-01
        2.5608e-01 2.9732e+00 6.8482e-01
        2.5654e-01 2.9699e+00 6.8022e-01
        2.5701e-01 2.9667e+00 6.7569e-01
        2.5748e-01 2.9635e+00 6.7124e-01
        2.5796e-01 2.9604e+00 6.6685e-01
        2.5843e-01 2.9573e+00 6.6253e-01
        2.5891e-01 2.9543e+00 6.5828e-01
        2.5938e-01 2.9513e+00 6.5409e-01
        2.5986e-01 2.9483e+00 6.4997e-01
        2.6034e-01 2.9454e+00 6.4590e-01
        2.6083e-01 2.9425e+00 6.4190e-01
        2.6131e-01 2.9397e+00 6.3795e-01
        2.6180e-01 2.9369e+00 6.3405e-01
        2.6229e-01 2.9341e+00 6.3020e-01
        2.6278e-01 2.9314e+00 6.2641e-01
        2.6327e-01 2.9287e+00 6.2267e-01
        2.6376e-01 2.9261e+00 6.1897e-01
        2.6426e-01 2.9235e+00 6.1532e-01
        2.6476e-01 2.9210e+00 6.1171e-01
        2.6526e-01 2.9185e+00 6.0815e-01
        2.6576e-01 2.9160e+00 6.0462e-01
        2.6626e-01 2.9136e+00 6.0114e-01
        2.6676e-01 2.9112e+00 5.9769e-01
        2.6727e-01 2.9088e+00 5.9428e-01
        2.6778e-01 2.9065e+00 5.9090e-01
        2.6829e-01 2.9042e+00 5.8756e-01
        2.6880e-01 2.9020e+00 5.8425e-01
        2.6932e-01 2.8998e+00 5.8097e-01
        2.6984e-01 2.8977e+00 5.7771e-01
        2.7036e-01 2.8955e+00 5.7449e-01
        2.7088e-01 2.8934e+00 5.7129e-01
        2.7140e-01 2.8914e+00 5.6812e-01
        2.7192e-01 2.8894e+00 5.6497e-01
        2.7245e-01 2.8874e+00 5.6185e-01
        2.7298e-01 2.8855e+00 5.5875e-01
        2.7351e-01 2.8836e+00 5.5566e-01
        2.7404e-01 2.8817e+00 5.5260e-01
        2.7458e-01 2.8798e+00 5.4955e-01
        2.7512e-01 2.8780e+00 5.4652e-01
        2.7566e-01 2.8763e+00 5.4351e-01
        2.7620e-01 2.8745e+00 5.4051e-01
        2.7674e-01 2.8728e+00 5.3753e-01
        2.7729e-01 2.8711e+00 5.3455e-01
        2.7783e-01 2.8695e+00 5.3159e-01
        2.7838e-01 2.8678e+00 5.2864e-01
        2.7894e-01 2.8662e+00 5.2570e-01
        2.7949e-01 2.8647e+00 5.2276e-01
        2.8005e-01 2.8631e+00 5.1983e-01
        2.8061e-01 2.8616e+00 5.1691e-01
        2.8117e-01 2.8602e+00 5.1400e-01
        2.8173e-01 2.8587e+00 5.1108e-01
        2.8230e-01 2.8573e+00 5.0817e-01
        2.8286e-01 2.8559e+00 5.0527e-01
        2.8343e-01 2.8545e+00 5.0236e-01
        2.8401e-01 2.8531e+00 4.9945e-01
        2.8458e-01 2.8518e+00 4.9655e-01
        2.8516e-01 2.8504e+00 4.9364e-01
        2.8574e-01 2.8491e+00 4.9073e-01
        2.8632e-01 2.8479e+00 4.8781e-01
        2.8690e-01 2.8466e+00 4.8489e-01
        2.8749e-01 2.8453e+00 4.8196e-01
        2.8808e-01 2.8441e+00 4.7903e-01
        2.8867e-01 2.8429e+00 4.7609e-01
        2.8927e-01 2.8417e+00 4.7315e-01
        2.8986e-01 2.8405e+00 4.7019e-01
        2.9046e-01 2.8393e+00 4.6723e-01
        2.9106e-01 2.8381e+00 4.6425e-01
        2.9167e-01 2.8370e+00 4.6127e-01
        2.9227e-01 2.8358e+00 4.5827e-01
        2.9288e-01 2.8346e+00 4.5526e-01
        2.9349e-01 2.8335e+00 4.5223e-01
        2.9411e-01 2.8323e+00 4.4919e-01
        2.9472e-01 2.8312e+00 4.4614e-01
        2.9534e-01 2.8300e+00 4.4307e-01
        2.9596e-01 2.8288e+00 4.3999e-01
        2.9659e-01 2.8276e+00 4.3689e-01
        2.9721e-01 2.8265e+00 4.3378e-01
        2.9784e-01 2.8253e+00 4.3065e-01
        2.9848e-01 2.8240e+00 4.2750e-01
        2.9911e-01 2.8228e+00 4.2434e-01
        2.9975e-01 2.8215e+00 4.2116e-01
        3.0039e-01 2.8203e+00 4.1796e-01
        3.0103e-01 2.8189e+00 4.1475e-01
        3.0168e-01 2.8176e+00 4.1152e-01
        3.0233e-01 2.8162e+00 4.0828e-01
        3.0298e-01 2.8147e+00 4.0503e-01
        3.0363e-01 2.8133e+00 4.0177e-01
        3.0429e-01 2.8117e+00 3.9850e-01
        3.0495e-01 2.8101e+00 3.9523e-01
        3.0561e-01 2.8084e+00 3.9195e-01
        3.0628e-01 2.8067e+00 3.8867e-01
        3.0695e-01 2.8049e+00 3.8540e-01
        3.0762e-01 2.8030e+00 3.8215e-01
        3.0829e-01 2.8009e+00 3.7891e-01
        3.0897e-01 2.7988e+00 3.7570e-01
        3.0965e-01 2.7966e+00 3.7253e-01
        3.1033e-01 2.7942e+00 3.6941e-01
        3.1102e-01 2.7917e+00 3.6636e-01
        3.1171e-01 2.7890e+00 3.6339e-01
        3.1240e-01 2.7862e+00 3.6052e-01
        3.1310e-01 2.7831e+00 3.5779e-01
        3.1380e-01 2.7799e+00 3.5522e-01
        3.1450e-01 2.7765e+00 3.5285e-01
        3.1520e-01 2.7729e+00 3.5073e-01
        3.1591e-01 2.7691e+00 3.4892e-01
        3.1662e-01 2.7650e+00 3.4747e-01
        3.1734e-01 2.7608e+00 3.4647e-01
        3.1806e-01 2.7563e+00 3.4601e-01
        3.1878e-01 2.7518e+00 3.4620e-01
        3.1950e-01 2.7471e+00 3.4715e-01
        3.2023e-01 2.7426e+00 3.4898e-01
        3.2096e-01 2.7382e+00 3.5183e-01
        3.2169e-01 2.7344e+00 3.5579e-01
        3.2243e-01 2.7312e+00 3.6089e-01
        3.2317e-01 2.7292e+00 3.6712e-01
        3.2392e-01 2.7287e+00 3.7431e-01
        3.2466e-01 2.7299e+00 3.8218e-01
        3.2542e-01 2.7333e+00 3.9029e-01
        3.2617e-01 2.7389e+00 3.9810e-01
        3.2693e-01 2.7467e+00 4.0503e-01
        3.2769e-01 2.7562e+00 4.1059e-01
        3.2846e-01 2.7671e+00 4.1454e-01
        3.2923e-01 2.7789e+00 4.1693e-01
        3.3000e-01 2.7916e+00 4.1792e-01
        3.3077e-01 2.8052e+00 4.1757e-01
        3.3155e-01 2.8201e+00 4.1556e-01
        3.3234e-01 2.8364e+00 4.1121e-01
        3.3313e-01 2.8536e+00 4.0362e-01
        3.3392e-01 2.8707e+00 3.9204e-01
        3.3471e-01 2.8864e+00 3.7629e-01
        3.3551e-01 2.8990e+00 3.5695e-01
        3.3631e-01 2.9078e+00 3.3523e-01
        3.3712e-01 2.9122e+00 3.1259e-01
        3.3793e-01 2.9126e+00 2.9031e-01
        3.3874e-01 2.9097e+00 2.6933e-01
        3.3956e-01 2.9042e+00 2.5017e-01
        3.4038e-01 2.8969e+00 2.3301e-01
        3.4121e-01 2.8885e+00 2.1784e-01
        3.4204e-01 2.8794e+00 2.0451e-01
        3.4287e-01 2.8699e+00 1.9284e-01
        3.4371e-01 2.8603e+00 1.8262e-01
        3.4455e-01 2.8508e+00 1.7365e-01
        3.4540e-01 2.8414e+00 1.6575e-01
        3.4625e-01 2.8322e+00 1.5876e-01
        3.4711e-01 2.8233e+00 1.5255e-01
        3.4796e-01 2.8147e+00 1.4701e-01
        3.4883e-01 2.8064e+00 1.4204e-01
        3.4970e-01 2.7984e+00 1.3756e-01
        3.5057e-01 2.7906e+00 1.3350e-01
        3.5144e-01 2.7832e+00 1.2981e-01
        3.5232e-01 2.7760e+00 1.2644e-01
        3.5321e-01 2.7690e+00 1.2335e-01
        3.5410e-01 2.7623e+00 1.2050e-01
        3.5499e-01 2.7557e+00 1.1787e-01
        3.5589e-01 2.7494e+00 1.1542e-01
        3.5679e-01 2.7433e+00 1.1315e-01
        3.5770e-01 2.7374e+00 1.1102e-01
        3.5861e-01 2.7317e+00 1.0903e-01
        3.5953e-01 2.7261e+00 1.0715e-01
        3.6045e-01 2.7207e+00 1.0539e-01
        3.6138e-01 2.7154e+00 1.0372e-01
        3.6231e-01 2.7102e+00 1.0214e-01
        3.6325e-01 2.7052e+00 1.0064e-01
        3.6419e-01 2.7003e+00 9.9208e-02
        3.6513e-01 2.6956e+00 9.7847e-02
        3.6608e-01 2.6909e+00 9.6546e-02
        3.6704e-01 2.6864e+00 9.5301e-02
        3.6800e-01 2.6819e+00 9.4108e-02
        3.6897e-01 2.6776e+00 9.2962e-02
        3.6994e-01 2.6733e+00 9.1860e-02
        3.7091e-01 2.6692e+00 9.0799e-02
        3.7189e-01 2.6651e+00 8.9775e-02
        3.7288e-01 2.6611e+00 8.8786e-02
        3.7387e-01 2.6571e+00 8.7830e-02
        3.7487e-01 2.6533e+00 8.6905e-02
        3.7587e-01 2.6495e+00 8.6009e-02
        3.7688e-01 2.6458e+00 8.5139e-02
        3.7789e-01 2.6421e+00 8.4294e-02
        3.7891e-01 2.6386e+00 8.3473e-02
        3.7993e-01 2.6350e+00 8.2675e-02
        3.8096e-01 2.6316e+00 8.1897e-02
        3.8200e-01 2.6281e+00 8.1140e-02
        3.8304e-01 2.6248e+00 8.0401e-02
        3.8408e-01 2.6215e+00 7.9680e-02
        3.8514e-01 2.6182e+00 7.8977e-02
        3.8619e-01 2.6150e+00 7.8289e-02
        3.8726e-01 2.6119e+00 7.7617e-02
        3.8833e-01 2.6087e+00 7.6959e-02
        3.8940e-01 2.6057e+00 7.6315e-02
        3.9048e-01 2.6026e+00 7.5685e-02
        3.9157e-01 2.5997e+00 7.5067e-02
        3.9266e-01 2.5967e+00 7.4462e-02
        3.9376e-01 2.5938e+00 7.3868e-02
        3.9487e-01 2.5909e+00 7.3285e-02
        3.9598e-01 2.5881e+00 7.2714e-02
        3.9710e-01 2.5853e+00 7.2152e-02
        3.9822e-01 2.5825e+00 7.1600e-02
        3.9936e-01 2.5798e+00 7.1058e-02
        4.0049e-01 2.5771e+00 7.0525e-02
        4.0164e-01 2.5744e+00 7.0002e-02
        4.0279e-01 2.5718e+00 6.9486e-02
        4.0394e-01 2.5692e+00 6.8979e-02
        4.0511e-01 2.5666e+00 6.8480e-02
        4.0628e-01 2.5641e+00 6.7988e-02
        4.0746e-01 2.5616e+00 6.7504e-02
        4.0864e-01 2.5591e+00 6.7028e-02
        4.0983e-01 2.5566e+00 6.6558e-02
        4.1103e-01 2.5542e+00 6.6095e-02
        4.1223e-01 2.5518e+00 6.5639e-02
        4.1345e-01 2.5494e+00 6.5189e-02
        4.1467e-01 2.5470e+00 6.4745e-02
        4.1589e-01 2.5447e+00 6.4308e-02
        4.1713e-01 2.5424e+00 6.3876e-02
        4.1837e-01 2.5401e+00 6.3450e-02
        4.1962e-01 2.5378e+00 6.3030e-02
        4.2087e-01 2.5356e+00 6.2615e-02
        4.2214e-01 2.5334e+00 6.2205e-02
        4.2341e-01 2.5312e+00 6.1800e-02
        4.2468e-01 2.5290e+00 6.1401e-02
        4.2597e-01 2.5268e+00 6.1006e-02
        4.2727e-01 2.5247e+00 6.0616e-02
        4.2857e-01 2.5226e+00 6.0231e-02
        4.2988e-01 2.5205e+00 5.9850e-02
        4.3120e-01 2.5184e+00 5.9474e-02
        4.3252e-01 2.5164e+00 5.9102e-02
        4.3386e-01 2.5143e+00 5.8735e-02
        4.3520e-01 2.5123e+00 5.8371e-02
        4.3655e-01 2.5103e+00 5.8012e-02
        4.3791e-01 2.5083e+00 5.7657e-02
        4.3928e-01 2.5063e+00 5.7305e-02
        4.4066e-01 2.5044e+00 5.6957e-02
        4.4204e-01 2.5024e+00 5.6614e-02
        4.4344e-01 2.5005e+00 5.6273e-02
        4.4484e-01 2.4986e+00 5.5937e-02
        4.4625e-01 2.4967e+00 5.5604e-02
        4.4767e-01 2.4948e+00 5.5274e-02
        4.4910e-01 2.4930e+00 5.4948e-02
        4.5054e-01 2.4911e+00 5.4625e-02
        4.5199e-01 2.4893e+00 5.4305e-02
        4.5345e-01 2.4875e+00 5.3989e-02
        4.5491e-01 2.4857e+00 5.3675e-02
        4.5639e-01 2.4839e+00 5.3365e-02
        4.5788e-01 2.4821e+00 5.3058e-02
        4.5937e-01 2.4804e+00 5.2754e-02
        4.6088e-01 2.4786e+00 5.2453e-02
        4.6239e-01 2.4769e+00 5.2154e-02
        4.6392e-01 2.4752e+00 5.1859e-02
        4.6545e-01 2.4735e+00 5.1566e-02
        4.6700e-01 2.4718e+00 5.1276e-02
        4.6856e-01 2.4701e+00 5.0989e-02
        4.7012e-01 2.4685e+00 5.0704e-02
        4.7170e-01 2.4668e+00 5.0422e-02
        4.7329e-01 2.4652e+00 5.0143e-02
        4.7489e-01 2.4635e+00 4.9866e-02
        4.7649e-01 2.4619e+00 4.9592e-02
        4.7812e-01 2.4603e+00 4.9320e-02
        4.7975e-01 2.4587e+00 4.9050e-02
        4.8139e-01 2.4572e+00 4.8783e-02
        4.8304e-01 2.4556e+00 4.8518e-02
        4.8471e-01 2.4540e+00 4.8256e-02
        4.8638e-01 2.4525e+00 4.7996e-02
        4.8807e-01 2.4509e+00 4.7738e-02
        4.8977e-01 2.4494e+00 4.7482e-02
        4.9148e-01 2.4479e+00 4.7228e-02
        4.9321e-01 2.4464e+00 4.6977e-02
        4.9494e-01 2.4449e+00 4.6728e-02
        4.9669e-01 2.4434e+00 4.6481e-02
        4.9845e-01 2.4419e+00 4.6235e-02
        5.0023e-01 2.4405e+00 4.5992e-02
        5.0201e-01 2.4390e+00 4.5751e-02
        5.0381e-01 2.4376e+00 4.5512e-02
        5.0562e-01 2.4361e+00 4.5275e-02
        5.0745e-01 2.4347e+00 4.5040e-02
        5.0929e-01 2.4333e+00 4.4806e-02
        5.1114e-01 2.4319e+00 4.4575e-02
        5.1300e-01 2.4305e+00 4.4345e-02
        5.1488e-01 2.4291e+00 4.4118e-02
        5.1677e-01 2.4277e+00 4.3892e-02
        5.1868e-01 2.4264e+00 4.3667e-02
        5.2060e-01 2.4250e+00 4.3445e-02
        5.2253e-01 2.4236e+00 4.3224e-02
        5.2448e-01 2.4223e+00 4.3005e-02
        5.2645e-01 2.4210e+00 4.2788e-02
        5.2843e-01 2.4196e+00 4.2572e-02
        5.3042e-01 2.4183e+00 4.2358e-02
        5.3243e-01 2.4170e+00 4.2146e-02
        5.3445e-01 2.4157e+00 4.1935e-02
        5.3649e-01 2.4144e+00 4.1726e-02
        5.3855e-01 2.4131e+00 4.1519e-02
        5.4062e-01 2.4119e+00 4.1313e-02
        5.4270e-01 2.4106e+00 4.1108e-02
        5.4481e-01 2.4093e+00 4.0906e-02
        5.4692e-01 2.4081e+00 4.0704e-02
        5.4906e-01 2.4068e+00 4.0504e-02
        5.5121e-01 2.4056e+00 4.0306e-02
        5.5338e-01 2.4044e+00 4.0109e-02
        5.5557e-01 2.4032e+00 3.9913e-02
        5.5777e-01 2.4019e+00 3.9719e-02
        5.5999e-01 2.4007e+00 3.9526e-02
        5.6223e-01 2.3995e+00 3.9335e-02
        5.6449e-01 2.3983e+00 3.9145e-02
        5.6677e-01 2.3972e+00 3.8956e-02
        5.6906e-01 2.3960e+00 3.8769e-02
        5.7137e-01 2.3948e+00 3.8583e-02
        5.7370e-01 2.3936e+00 3.8399e-02
        5.7605e-01 2.3925e+00 3.8215e-02
        5.7842e-01 2.3913e+00 3.8033e-02
        5.8081e-01 2.3902e+00 3.7852e-02
        5.8322e-01 2.3891e+00 3.7673e-02
        5.8565e-01 2.3879e+00 3.7495e-02
        5.8810e-01 2.3868e+00 3.7317e-02
        5.9057e-01 2.3857e+00 3.7142e-02
        5.9306e-01 2.3846e+00 3.6967e-02
        5.9557e-01 2.3835e+00 3.6794e-02
        5.9811e-01 2.3824e+00 3.6621e-02
        6.0066e-01 2.3813e+00 3.6450e-02
        6.0324e-01 2.3802e+00 3.6280e-02
        6.0584e-01 2.3791e+00 3.6112e-02
        6.0846e-01 2.3781e+00 3.5944e-02
        6.1110e-01 2.3770e+00 3.5777e-02
        6.1377e-01 2.3759e+00 3.5612e-02
        6.1646e-01 2.3749e+00 3.5448e-02
        6.1918e-01 2.3738e+00 3.5284e-02
        6.2192e-01 2.3728e+00 3.5122e-02
        6.2468e-01 2.3718e+00 3.4961e-02
        6.2747e-01 2.3707e+00 3.4801e-02
        6.3028e-01 2.3697e+00 3.4642e-02
        6.3312e-01 2.3687e+00 3.4484e-02
        6.3598e-01 2.3677e+00 3.4327e-02
        6.3887e-01 2.3667e+00 3.4171e-02
        6.4179e-01 2.3657e+00 3.4016e-02
        6.4473e-01 2.3647e+00 3.3862e-02
        6.4770e-01 2.3637e+00 3.3709e-02
        6.5070e-01 2.3627e+00 3.3557e-02
        6.5372e-01 2.3617e+00 3.3406e-02
        6.5677e-01 2.3608e+00 3.3256e-02
        6.5986e-01 2.3598e+00 3.3107e-02
        6.6297e-01 2.3588e+00 3.2959e-02
        6.6611e-01 2.3579e+00 3.2812e-02
        6.6928e-01 2.3569e+00 3.2665e-02
        6.7248e-01 2.3560e+00 3.2520e-02
        6.7571e-01 2.3550e+00 3.2376e-02
        6.7897e-01 2.3541e+00 3.2232e-02
        6.8227e-01 2.3532e+00 3.2089e-02
        6.8560e-01 2.3523e+00 3.1947e-02
        6.8895e-01 2.3513e+00 3.1806e-02
        6.9235e-01 2.3504e+00 3.1666e-02
        6.9577e-01 2.3495e+00 3.1527e-02
        6.9923e-01 2.3486e+00 3.1389e-02
        7.0273e-01 2.3477e+00 3.1251e-02
        7.0626e-01 2.3468e+00 3.1114e-02
        7.0982e-01 2.3459e+00 3.0978e-02
        7.1342e-01 2.3450e+00 3.0843e-02
        7.1706e-01 2.3442e+00 3.0709e-02
        7.2074e-01 2.3433e+00 3.0575e-02
        7.2445e-01 2.3424e+00 3.0443e-02
        7.2820e-01 2.3415e+00 3.0311e-02
        7.3199e-01 2.3407e+00 3.0180e-02
        7.3582e-01 2.3398e+00 3.0049e-02
        7.3970e-01 2.3390e+00 2.9920e-02
        7.4361e-01 2.3381e+00 2.9791e-02
        7.4756e-01 2.3373e+00 2.9663e-02
        7.5156e-01 2.3365e+00 2.9535e-02
        7.5559e-01 2.3356e+00 2.9409e-02
        7.5968e-01 2.3348e+00 2.9283e-02
        7.6380e-01 2.3340e+00 2.9158e-02
        7.6798e-01 2.3331e+00 2.9033e-02
        7.7219e-01 2.3323e+00 2.8910e-02
        7.7646e-01 2.3315e+00 2.8787e-02
        7.8077e-01 2.3307e+00 2.8664e-02
        7.8513e-01 2.3299e+00 2.8543e-02
        7.8954e-01 2.3291e+00 2.8422e-02
        7.9400e-01 2.3283e+00 2.8302e-02
        7.9850e-01 2.3275e+00 2.8182e-02
        8.0306e-01 2.3267e+00 2.8063e-02
        8.0768e-01 2.3260e+00 2.7945e-02
        8.1234e-01 2.3252e+00 2.7827e-02
        8.1706e-01 2.3244e+00 2.7710e-02
        8.2184e-01 2.3237e+00 2.7594e-02
        8.2667e-01 2.3229e+00 2.7479e-02
        8.3156e-01 2.3221e+00 2.7364e-02
        8.3651e-01 2.3214e+00 2.7249e-02
        8.4151e-01 2.3206e+00 2.7136e-02
        8.4658e-01 2.3199e+00 2.7022e-02
        8.5171e-01 2.3191e+00 2.6910e-02
        8.5690e-01 2.3184e+00 2.6798e-02
        8.6215e-01 2.3177e+00 2.6687e-02
        8.6747e-01 2.3169e+00 2.6576e-02
        8.7286e-01 2.3162e+00 2.6466e-02
        8.7831e-01 2.3155e+00 2.6357e-02
        8.8383e-01 2.3147e+00 2.6248e-02
        8.8942e-01 2.3140e+00 2.6139e-02
        8.9508e-01 2.3133e+00 2.6032e-02
        9.0082e-01 2.3126e+00 2.5925e-02
        9.0663e-01 2.3119e+00 2.5818e-02
        9.1251e-01 2.3112e+00 2.5712e-02
        9.1847e-01 2.3105e+00 2.5607e-02
        9.2451e-01 2.3098e+00 2.5502e-02
        9.3063e-01 2.3091e+00 2.5397e-02
        9.3683e-01 2.3084e+00 2.5293e-02
        9.4311e-01 2.3078e+00 2.5190e-02
        9.4948e-01 2.3071e+00 2.5087e-02
        9.5593e-01 2.3064e+00 2.4985e-02
        9.6248e-01 2.3057e+00 2.4884e-02
        9.6911e-01 2.3051e+00 2.4782e-02
        9.7584e-01 2.3044e+00 2.4682e-02
        9.8266e-01 2.3037e+00 2.4582e-02
        9.8957e-01 2.3031e+00 2.4482e-02
        9.9659e-01 2.3024e+00 2.4383e-02
        1.0037e+00 2.3018e+00 2.4284e-02
        1.0109e+00 2.3011e+00 2.4186e-02
        1.0182e+00 2.3005e+00 2.4089e-02
        1.0257e+00 2.2998e+00 2.3992e-02
        1.0332e+00 2.2992e+00 2.3895e-02

File: pyoptools/raytrace/mat_lib/data/inorganic/ZnS/Querry.yml
# this file is part of refractiveindex.info database
# refractiveindex.info database is in the public domain
# copyright and related rights waived via CC0 1.0

REFERENCES: "M. R. Querry. Optical constants of minerals and other materials from the millimeter to the ultraviolet, <a href=\"https://apps.dtic.mil/sti/citations/ADA192210\"><i>Contractor Report</i> CRDEC-CR-88009 (1987)</a>"
DATA:
  - type: tabulated nk
    data: |
        0.2200 3.017 1.318
        0.2400 3.044 0.740
        0.2600 2.905 0.523
        0.2800 2.816 0.417
        0.3000 2.774 0.357
        0.3200 2.784 0.299
        0.3400 2.790 0.190
        0.3600 2.710 0.054
        0.3800 2.615 0.015
        0.4000 2.550 0.008
        0.4200 2.508 0.004
        0.4400 2.475 0.003
        0.4600 2.451 0.003
        0.4800 2.429 0.001
        0.5000 2.416 0.003
        0.5200 2.397 0.000
        0.5400 2.384 0.000
        0.5600 2.373 0.001
        0.5800 2.363 0.001
        0.6000 2.355 0.002
        0.6200 2.348 0.002
        0.6400 2.341 0.002
        0.6600 2.335 0.005
        0.6800 2.331 0.005
        0.7000 2.327 0.006
        0.7200 2.322 0.006
        0.7400 2.319 0.007
        0.7600 2.316 0.007
        0.7800 2.313 0.008
        0.8000 2.310 0.009
        0.8200 2.308 0.009
        0.8400 2.306 0.010
        0.8600 2.304 0.011
        0.8800 2.303 0.011
        0.9000 2.301 0.012
        0.9200 2.300 0.012
        0.9400 2.299 0.013
        0.9600 2.298 0.014
        0.9800 2.298 0.015
        1.0000 2.298 0.016
        1.0200 2.298 0.016
        1.0400 2.299 0.015
        1.0600 2.299 0.015
        1.0800 2.299 0.014
        1.1000 2.299 0.014
        1.1200 2.299 0.013
        1.1400 2.299 0.012
        1.1600 2.299 0.010
        1.1800 2.298 0.010
        1.2000 2.298 0.009
        1.2200 2.297 0.008
        1.2400 2.297 0.007
        1.2600 2.296 0.007
        1.2800 2.296 0.006
        1.3000 2.295 0.005
        1.3200 2.294 0.005
        1.3400 2.293 0.005
        1.3600 2.293 0.004
        1.3800 2.292 0.004
        1.4000 2.292 0.004
        1.4200 2.292 0.004
        1.4400 2.291 0.004
        1.4600 2.291 0.003
        1.4800 2.291 0.002
        1.5000 2.290 0.002
        1.5200 2.290 0.002
        1.5400 2.289 0.001
        1.5600 2.289 0.001
        1.5800 2.289 0.001
        1.6000 2.288 0.000
        1.6200 2.288 0.000
        1.6400 2.287 0.000
        1.6600 2.286 0.000
        1.6800 2.286 0.000
        1.7000 2.286 0.000
        1.7200 2.286 0.000
        1.7400 2.286 0.000
        1.7600 2.286 0.000
        1.7800 2.286 0.000
        1.8000 2.286 0.000
        1.8200 2.286 0.000
        1.8400 2.287 0.000
        1.8600 2.287 0.000
        1.8800 2.287 0.000
        1.9000 2.287 0.000
        1.9200 2.287 0.000
        1.9400 2.287 0.000
        1.9600 2.286 0.000
        1.9800 2.286 0.000
        2.0000 2.285 0.000
        2.0200 2.285 0.000
        2.0400 2.284 0.000
        2.0600 2.284 0.000
        2.0800 2.283 0.000
        2.1000 2.281 0.000
        2.1200 2.280 0.000
        2.1400 2.280 0.000
        2.1600 2.279 0.000
        2.1800 2.278 0.000
        2.2000 2.278 0.000
        2.2200 2.277 0.000
        2.2400 2.277 0.000
        2.2600 2.276 0.000
        2.2800 2.276 0.000
        2.3000 2.275 0.000
        2.3200 2.274 0.000
        2.3400 2.273 0.000
        2.3600 2.272 0.000
        2.3800 2.271 0.000
        2.4000 2.271 0.000
        2.4200 2.270 0.000
        2.4400 2.269 0.000
        2.4600 2.268 0.000
        2.4800 2.268 0.000
        2.5000 2.268 0.003
        2.5126 2.268 0.002
        2.5253 2.268 0.002
        2.5381 2.268 0.002
        2.5510 2.268 0.002
        2.5641 2.268 0.002
        2.5773 2.268 0.002
        2.5907 2.268 0.002
        2.6042 2.268 0.002
        2.6178 2.268 0.002
        2.6316 2.268 0.002
        2.6455 2.268 0.001
        2.6596 2.268 0.001
        2.6738 2.268 0.001
        2.6882 2.267 0.001
        2.7027 2.267 0.001
        2.7174 2.267 0.000
        2.7322 2.267 0.000
        2.7473 2.266 0.000
        2.7624 2.266 0.000
        2.7778 2.266 0.000
        2.7933 2.265 0.000
        2.8090 2.265 0.000
        2.8249 2.264 0.000
        2.8409 2.264 0.000
        2.8571 2.264 0.000
        2.8736 2.263 0.000
        2.8902 2.263 0.000
        2.9070 2.263 0.000
        2.9240 2.263 0.000
        2.9412 2.263 0.000
        2.9586 2.262 0.000
        2.9762 2.262 0.000
        2.9940 2.262 0.000
        3.0120 2.262 0.000
        3.0303 2.262 0.000
        3.0488 2.261 0.000
        3.0675 2.261 0.001
        3.0864 2.261 0.000
        3.1056 2.261 0.000
        3.1250 2.261 0.001
        3.1447 2.260 0.001
        3.1646 2.260 0.001
        3.1847 2.260 0.001
        3.2051 2.260 0.000
        3.2258 2.260 0.001
        3.2468 2.260 0.000
        3.2680 2.259 0.001
        3.2895 2.259 0.001
        3.3113 2.259 0.001
        3.3333 2.259 0.001
        3.3557 2.259 0.001
        3.3784 2.259 0.001
        3.4014 2.259 0.001
        3.4247 2.258 0.001
        3.4483 2.258 0.001
        3.4722 2.258 0.001
        3.4965 2.258 0.001
        3.5211 2.258 0.001
        3.5461 2.258 0.001
        3.5714 2.258 0.001
        3.5971 2.257 0.001
        3.6232 2.257 0.001
        3.6496 2.257 0.001
        3.6765 2.257 0.001
        3.7037 2.257 0.001
        3.7313 2.257 0.001
        3.7594 2.257 0.001
        3.7879 2.256 0.001
        3.8168 2.256 0.001
        3.8462 2.256 0.001
        3.8760 2.256 0.001
        3.9063 2.256 0.000
        3.9370 2.256 0.000
        3.9683 2.255 0.000
        4.0000 2.255 0.000
        4.0323 2.255 0.000
        4.0650 2.254 0.000
        4.0984 2.254 0.000
        4.1322 2.254 0.000
        4.1667 2.253 0.000
        4.2017 2.253 0.000
        4.2373 2.252 0.000
        4.2735 2.252 0.000
        4.3103 2.252 0.000
        4.3478 2.251 0.000
        4.3860 2.251 0.001
        4.4248 2.251 0.001
        4.4643 2.250 0.001
        4.5045 2.250 0.001
        4.5455 2.250 0.001
        4.5872 2.250 0.001
        4.6296 2.250 0.001
        4.6729 2.250 0.001
        4.7170 2.249 0.001
        4.7619 2.249 0.001
        4.8077 2.249 0.001
        4.8544 2.249 0.000
        4.9020 2.248 0.000
        4.9505 2.248 0.000
        5.0000 2.248 0.001
        5.0505 2.247 0.001
        5.1020 2.247 0.001
        5.1546 2.247 0.000
        5.2083 2.246 0.000
        5.2632 2.246 0.000
        5.3191 2.246 0.000
        5.3763 2.245 0.000
        5.4348 2.244 0.000
        5.4945 2.244 0.000
        5.5556 2.243 0.000
        5.6180 2.242 0.000
        5.6818 2.242 0.000
        5.7471 2.241 0.000
        5.8140 2.240 0.000
        5.8824 2.239 0.000
        5.9524 2.239 0.000
        6.0241 2.238 0.000
        6.0976 2.237 0.001
        6.1728 2.236 0.001
        6.2500 2.236 0.001
        6.3291 2.235 0.001
        6.4103 2.235 0.002
        6.4935 2.234 0.002
        6.5789 2.234 0.002
        6.6667 2.233 0.002
        6.7568 2.232 0.002
        6.8493 2.232 0.002
        6.9444 2.231 0.003
        7.0423 2.230 0.003
        7.1429 2.229 0.003
        7.2464 2.229 0.003
        7.3529 2.228 0.003
        7.4627 2.227 0.003
        7.5758 2.226 0.003
        7.6923 2.225 0.003
        7.8125 2.224 0.003
        7.9365 2.223 0.003
        8.0645 2.221 0.003
        8.1967 2.220 0.004
        8.3333 2.219 0.004
        8.4746 2.217 0.004
        8.6207 2.216 0.003
        8.7719 2.214 0.003
        8.9286 2.213 0.003
        9.0909 2.211 0.003
        9.2593 2.209 0.003
        9.4340 2.207 0.003
        9.6154 2.204 0.003
        9.8039 2.201 0.002
        10.0000 2.199 0.002
        10.2041 2.196 0.002
        10.4167 2.192 0.002
        10.6383 2.189 0.002
        10.8696 2.185 0.002
        11.1111 2.180 0.002
        11.3536 2.176 0.003
        11.6279 2.172 0.003
        11.9048 2.167 0.004
        12.1951 2.161 0.004
        12.5000 2.155 0.005
        12.8205 2.149 0.006
        13.1579 2.141 0.006
        13.5135 2.133 0.007
        13.8889 2.125 0.010
        14.2857 2.116 0.012
        14.7059 2.107 0.014
        15.1515 2.097 0.016
        15.6250 2.086 0.017
        16.1290 2.074 0.018
        16.6667 2.059 0.019
        17.2414 2.042 0.019
        17.8571 2.021 0.017
        18.5185 1.995 0.016
        19.2308 1.960 0.018
        20.0000 1.923 0.026
        20.8333 1.883 0.029
        21.7391 1.828 0.027
        22.7273 1.751 0.028
        23.8095 1.648 0.037
        25.0000 1.507 0.048
        26.3158 1.296 0.066
        27.7778 0.865 0.097
        29.4118 0.093 0.944
        31.2500 0.107 2.072
        33.3333 0.702 3.451
        35.7143 2.653 5.788
        38.4615 6.369 1.269
        41.6667 4.347 0.153
        45.4545 3.709 0.171
        50.0000 3.465 0.173
        55.5556 3.324 0.151
        62.5000 3.223 0.120
        71.4286 3.150 0.098
        83.3333 3.097 0.079
        100.0000 3.058 0.063
        125.0000 3.029 0.049
        166.6667 3.008 0.036
